Repository: zhumajing/china-adsorbents

File: china-adsorbents/products/activated-alumina-jz-k1-tds.html
以下是优化后的 `activated-alumina-jz-k1-tds.html` 完整代码。它已同步主页的工业背景（深色渐变 + 根目录 `banner.png`），内容区域采用毛玻璃效果，并补全了全部六种语言（英语、中文、西班牙语、德语、法语、俄语）的完整翻译，多语言切换功能完整。

```html

Activated Alumina TDS – JZ-K1 Technical Data Sheet | Desiccant for Air Drying & PSA | China Adsorbents

English
  中文
  Español
  Deutsch
  Français
  Русский

← Back to Products
  
  Home › Products › Activated Alumina TDS

Activated Alumina JZ‑K1 — Technical Data Sheet

  Aluminium oxide (Al₂O₃). Description: JZ-K1 is a high-performance activated alumina desiccant with high adsorption capacity, stable surface structure, and outstanding mechanical strength. It is widely used in compressed air drying, PSA/VPSA systems, instrument air dryers, and as a catalyst carrier.

Typical Physical Properties (by size fraction)
  
  Properties	Unit	0.4–1.2 mm	1.0–1.6 mm	2–3 mm	3–4 mm	3–5 mm	4–6 mm	5–7 mm	6–8 mm	

Diameter	mm	0.4–1.2	1.0–1.6	2–3	3–4	3–5	4–6	5–7	6–8	

  Bulk Density	≥ g/ml	0.75	0.75	0.7	0.7	0.68	0.68	0.66	0.66	

  Surface Area	≥ m²/g	300	300	300	300	300	280	280	280	

  Pore Volume	≥ ml/g	0.4	

  Crush Strength	≥ N/pc	/	25	70	100	150	160	170	180	

  L.O.I.	≤ %	8	

  Attrition Rate	≤ %	0.3	

Key Features & Benefits

High specific surface area (280-300 m²/g) ensures excellent water adsorption capacity and fast kinetics.

  High crush strength (up to 180 N/pc) reduces dusting and extends service life in thermal swing and pressure swing dryers.

  Low attrition rate (≤0.3%) minimizes pressure drop and maintenance costs.

  Uniform pore structure and high pore volume (≥0.4 ml/g) for efficient moisture removal down to -60°C dew point.

  Chemically inert and resistant to thermal shocks, suitable for heatless and heated regeneration dryers.

Typical Applications

Desiccant and Dehydration: High-performance air drying, instrument air drying systems, and electronic components moisture control.

  Industrial Equipment Compatibility: Ideal desiccant medium for heatless/heated compressed air dryers, air separation purifiers, PSA/VPSA systems, and high-purity nitrogen generators.

  Chemical Carrier: Excellent choice as a robust catalyst carrier in various petrochemical processes, such as Claus sulfur recovery and fluoride removal.

Typical Technical Specifications Summary

  The JZ-K1 activated alumina is a high-purity aluminum oxide (Al₂O₃) desiccant with a specific surface area ranging from 280 to 300 m²/g (BET method). Bulk density varies from 0.66 to 0.75 g/ml depending on particle size, with larger beads having lower density. Crush strength increases with particle size, ranging from 25 N/pellet (1.0-1.6 mm) up to 180 N/pellet (6-8 mm). Attrition loss is ≤0.3%, and loss on ignition (LOI) is ≤8%. These characteristics meet international standards for activated alumina used in compressed air dryers, PSA oxygen/nitrogen generators, and catalyst carrier applications.

Packaging Options

25 KG Composite Paper Bags: Standard option for general industrial orders, easy to handle, store, and stack in warehouses.

  150 KG Galvanized Iron Drums: Highly recommended for long-term storage or transoceanic export shipments to provide ultimate protection against moisture, air ingress, and physical damage during transit.

Related Products

3A Molecular Sieve Technical Data Sheet

  4A Molecular Sieve for Air Drying

  5A Molecular Sieve TDS for PSA Hydrogen

  13X Molecular Sieve for CO₂ Removal

  Inert Ceramic Balls Support Media

```

File: china-adsorbents/products/alumina.html
Activated Alumina JZ-K1 – Technical Data Sheet (TDS) | China Adsorbents

English
  中文 (Chinese)
  Español (Spanish)
  Deutsch (German)
  Français (French)
  Русский (Russian)

← Back to Products
  
  Home › Products › Activated Alumina TDS

Activated Alumina JZ‑K1 — Technical Data Sheet

Aluminium oxide (Al₂O₃). Description: JZ-K1 is made of aluminium oxide (alumina; Al₂O₃) with high adsorption, stable surface structure, and outstanding mechanical strength for demanding industrial thermal applications.

Typical Physical Properties (by size fraction)

Properties	Unit	0.4–1.2 mm	1.0–1.6 mm	2–3 mm	3–4 mm	3–5 mm	4–6 mm	5–7 mm	6–8 mm	

Diameter	mm	0.4–1.2	1.0–1.6	2–3	3–4	3–5	4–6	5–7	6–8	

  Bulk Density	≥ g/ml	0.75	0.75	0.7	0.7	0.68	0.68	0.66	0.66	

  Surface Area	≥ m²/g	300	300	300	300	300	280	280	280	

  Pore Volume	≥ ml/g	0.4	0.4	0.4	0.4	0.4	0.4	0.4	0.4	

  Crush Strength	≥ N/pc	/	25	70	100	150	160	170	180	

  L.O.I.	≤ %	8	8	8	8	8	8	8	8	

  Attrition Rate	≤ %	0.3	0.3	0.3	0.3	0.3	0.3	0.3	0.3	

Typical Applications

Desiccant and Dehydration: High-performance air drying, instrument air drying systems, and electronic components moisture control.

  Industrial Equipment Compatibility: Ideal desiccant medium for heatless/heated compressed air dryers, air separation purifiers, PSA/VPSA systems, and high-purity nitrogen generators.

  Chemical Carrier: Excellent choice as a robust catalyst carrier in various petrochemical processes.

Packaging Options

25 KG Composite Paper Bags: Standard option for general industrial orders, easy to handle, store, and stack in warehouses.

  150 KG Galvanized Iron Drums: Highly recommended for long-term storage or transoceanic export shipments to provide ultimate protection against moisture, air ingress, and physical damage during transit.

File: china-adsorbents/products/inert-ceramic-balls-tds.html
Inert Ceramic Balls TDS – JZ-ICB Technical Data Sheet | Catalyst Support Media | China Adsorbents

English
  中文
  Español
  Deutsch
  Français
  Русский

← Back to Products
  
  Home › Products › Inert Ceramic Balls TDS

Inert Ceramic Balls JZ‑ICB — Technical Data Sheet

  Made from high grade alumina & silica. Widely used as support & covering layer for catalysts, tower packing in refineries, petrochemical, and chemical processing industries. Available in five grades: common porcelain, low alumina, medium alumina, high alumina, and corundum.

Typical Physical & Chemical Properties (Representative Values)
  
  Property	Unit	Common Porcelain	Low Alumina	Medium Alumina	High Alumina	Corundum	

Chemical Composition	

  Al₂O₃	%	20-30	31-45	46-70	71-90	>90	

  Al₂O₃ + SiO₂	≥ %	90	

  Fe₂O₃	≤ %	1	

  Physical Properties	

  Water Absorption	≤ %	5	8	

  Acid Resistance	≥ %	90	

  Alkali Resistance	≥ %	85	

  Crushing Strength (≥ kN/pc)	

  Φ 3mm	kN/pc	0.20	0.25	0.30	0.35	0.40	

  Φ 6mm	kN/pc	0.50	0.60	0.65	0.70	0.80	

  Φ 8mm	kN/pc	0.70	0.80	0.90	1.00	1.20	

  Φ 10mm	kN/pc	0.85	1.00	1.20	1.50	1.90	

  Φ 13mm	kN/pc	1.80	2.30	3.00	4.00	5.80	

  Φ 16mm	kN/pc	2.30	3.00	4.50	6.00	7.00	

  Φ 20mm	kN/pc	4.30	5.00	6.00	7.50	9.00	

  Φ 25mm	kN/pc	6.20	7.00	8.00	10.0	12.0	

  Φ 30mm	kN/pc	7.00	8.00	10.0	12.0	14.0	

  Φ 38mm	kN/pc	8.80	10.0	12.0	16.0	18.0	

  Φ 50mm	kN/pc	12.0	13.0	15.0	18.0	21.5	

  Φ 76mm	kN/pc	16.0	18.0	20.0	22.0	25.0	

  Bulk Density	kg/m³	1300-1400	1400-1500	1500-1600	1600-1800	>1800	

Key Features & Benefits

High chemical purity and resistance to acids, alkalis, and organic solvents.

  Excellent mechanical strength ensures minimal breakage and dust generation during transport and operation.

  Low water absorption (≤5-8%) prevents moisture retention and catalyst poisoning.

  Wide range of alumina content (20% to >90%) to suit different process temperatures and corrosive environments.

  Smooth spherical shape provides uniform gas/liquid distribution and low pressure drop in packed beds.

Typical Applications

Catalyst Support & Bed Covering Layer: Widely used as the underlying support media and covering layer for catalysts in hydrocracking, ammonia synthesis, and reforming reactors.

  Tower Packing & Mass Transfer: Acts as premium column packing and gas/liquid distribution media in refineries, petrochemical plants, and chemical processing facilities.

  Thermal and Chemical Stability: Engineered to withstand extreme chemical corrosion, high temperatures (up to 1500°C for corundum grade), and severe mechanical stress under high-pressure environments.

Typical Technical Specifications Summary

  The JZ-ICB inert ceramic balls are manufactured from high-purity alumina and silica. Five grades are available: Common Porcelain (Al₂O₃ 20-30%), Low Alumina (31-45%), Medium Alumina (46-70%), High Alumina (71-90%), and Corundum (>90%). Crushing strength varies by size and grade, ranging from 0.20 kN/pc (3mm common porcelain) to 25.0 kN/pc (76mm corundum). Water absorption is ≤5% for common and low alumina grades, and ≤8% for medium/high alumina and corundum. Acid and alkali resistance are ≥90% and ≥85% respectively. Bulk density increases with alumina content, from 1300 kg/m³ up to >1800 kg/m³. These inert ceramic balls provide excellent support for catalysts in fixed-bed reactors and serve as effective tower packing for gas/liquid contact processes.

Packaging Options

25 KG Composite Paper Bags: Standard option for general industrial orders, easy to handle, store, and stack in warehouses.

  150 KG Galvanized Iron Drums: Highly recommended for long-term storage or transoceanic export shipments to provide ultimate protection against moisture, air ingress, and physical damage during transit.

Related Products

3A Molecular Sieve Technical Data Sheet

  4A Molecular Sieve for Air Drying

  5A Molecular Sieve TDS for PSA Hydrogen

  13X Molecular Sieve for CO₂ Removal

  Activated Alumina Desiccant Datasheet
